Repository: ychampion/translucent

# Translucent

Translucent is an agent for hardware engineering teams. A team brings the records of a test that failed and
states what must improve and which limits must hold. The agent proposes each next experiment with its reasons and a
prediction for every quantity it expects to change. An engineer approves the exact version they read. The server
runs computational experiments itself, and physical ones wait for a person to upload the result. A fixed rule
compares every result with the failing baseline. The campaign ends with the baseline against the best candidate,
or as unresolved with its reasons.

Every proposal, approval, run and comparison is kept in an insert-only, hash-chained ledger. Anyone can re-check a
campaign offline without our keys. The agent is Muse Wonder on the Meta Model API. A team can connect its own agent
over MCP instead. It gets the same tools and the same rules, and it can never approve its own work.

Batteries come first. On a fast-charge problem for the LG M50 cell, the agent's campaigns came within 0.24 min of
the fastest protocol the battery model allows and found the exact optimum on a held-out case. With the same eight
experiments, the same model without feedback and constrained Bayesian optimisation both ended slower. These results
are simulated under one frozen model; no physical cell was charged.

Earlier work used the same evidence record to [check microscopy measurements](#microscopy-campaigns) and to
[test interventions on NIST heating-interruption records](#nist-heating-interruption). Every finding there links to

# Lab records for the replayed experiments (Reisecker 2023, Lu 2023)

Machine-readable outputs: `data/groundtruth/reisecker2023.json`, `data/groundtruth/lu2023.json`, CSVs beside them.
Scripts: `scripts/groundtruth/`. Every number is tagged stated-in-paper, digitised, or derived in the JSON.

## Key facts
- Fig. 3e = single crystal (SC), Fig. 3f = hot-pressed (HP); each panel has DC and pulsed series (not "DC vs pulsed").
- 19 points extracted exactly from vector paths in the publisher PDF (±0.01 mA/cm², ±0.1 µm/s); overlay
  `data/groundtruth/reisecker2023_fig3ef_overlay.png`. SI critical-current-density tables cross-check HP DC x-values (Δ ≤ 0.002).
- Stated slopes: SC 8.4 (DC) / 10.5 (pulsed); HP 13.7 / 1.1 µm/s per mA/cm². Refitting the plotted points:
  SC 9.0 / 10.1 (≈10% agreement); HP 17.4 / 2.9 — the HP stated slopes do not reproduce from the plotted data.
- Growth-rate definition: electrode gap ÷ time to reach the opposing electrode. ~10 µm/s at 1 mA/cm².
  Conditions: 21 ± 1 °C, 1.8 kPa, 1:1 µs pulses, effective CCD = CCD/2.
- Movie ↔ data point (by image registration against paper figures; 26–444 matched features for true pairs, 0 otherwise):
  movie 4 = SC DC sample with the highest CCD 4.95 mA/cm², candidate point (4.83, 45.3 µm/s);
  movie 5 = HP pulsed 6.6 mA/cm² (effective 3.3), candidate point (3.22, 18.3 µm/s); movies 1–3 unmapped.
- Movies 1–4 are the Fig. 3a panels rotated 90°, each with a 1 mm scale bar → 184.9, 492.1, 177–187, 161.2 px/mm.
  For movie 4 the SI "0.1 cm" scale bars disagree by 1.6×.
- Only movie 4 has an on-screen clock: 6.9 s per captured image (~17.8× playback). Its voltage events imply
  90–180 or 17–19 µm/s depending on the start event — **not** the paper's 45 µm/s for that sample.
- Lu: Source Data → tidy CSV (84,433 rows). The stated 400 µm field of view conflicts with the 50 µm scale bar
  (≈326 µm per frame). Plating: paper says "after 10 h"; data shows voltage < 0 at 7.4 h, < −20 mV at 8.9 h,
  minimum at 11.4 h. Colour → SoC: grey < 0.05, blue 0.23, red 0.52, gold 0.95.

## Solid
Fig. 3 points; SI CCD tables; growth-rate definition; conditions; captions (verbatim in JSON); movie 4 time base;
Lu voltage data; Lu colour → SoC mapping.

## Ambiguous
Movie ↔ point mapping for movies 1–3 (4 and 5 are inferred, not stated); current density and waveform for
movies 1–3; which sample dimension is the electrode gap; conflicting scale bars (5% within Fig. 3, 1.6× vs SI);
image interval 2–7 s for movies 1–3 and 5 (±56% on time); the start event for "time to reach the opposing
electrode"; Lu frame timing (1,048 distinct frames at 1 min ≈ 17.5 h vs an inset spanning ≈ 25 h).

## Can compare
Movie 4 contact time vs its voltage collapse; movies 4 and 5 rates vs candidate points; movies 1–3 morphology
and rates against the SC distribution as a set; px calibration for movies 1–4; Lu colour-front order and timing.

## Cannot compare
Tip velocity over time (no ground truth); the stated HP slopes; absolute rates for movies 1–3 and 5 without an
assumed frame interval; Lu at 4 mA/cm² (not in the movie).

## Assumptions
Fig. 3 tick values read by eye from outlined glyphs (scripts check tick counts); movie identities from image
registration, not from the paper; movie 4 is DC only per Supp. Fig. 9; sample extents read by eye (±20 px);
the Lu optical-cell electrolyte is not stated.

File: data/groundtruth/lu2023.json
{
  "schema": {"version": "0.1", "same_fields_as": "data/groundtruth/reisecker2023.json"},
  "source": {
    "citation": "Lu, X., Lagnoni, M., Bertei, A., et al. Multiscale dynamics of charging and plating in graphite electrodes coupling operando microscopy and phase-field modelling. Nat. Commun. 14, 5127 (2023)",
    "doi": "10.1038/s41467-023-40574-6",
    "url": "https://www.nature.com/articles/s41467-023-40574-6",
    "licence": "CC BY 4.0",
    "files_used": {
      "source_data": "data/raw/lu2023/41467_2023_40574_MOESM5_ESM.xlsx (sheets: Fig. 2, Fig. 4, Fig. 5, Fig. 6, Fig. 7, Fig. 8)",
      "movie": "data/raw/lu2023/movie1.mp4 = MOESM4",
      "fig2_png": "data/raw/lu2023_paper/41467_2023_40574_Fig2_HTML.png",
      "movie_caption": "41467_2023_40574_MOESM3_ESM.pdf"
    },
    "data_availability_statement": "The data generated in this study are available in the main text and Source Data file."
  },
  "global_conditions": {
    "electrode": "graphite, areal capacity 2 mAh/cm2, strip 2.2 x 8 mm2, ~50 um coating thickness (stated)",
    "cell": "EL-cell ECC-Opto-Std optical cell: glass window / graphite on Cu / 250 um glass-fibre separator / Li foil (stated)",
    "geometry_note": "Li+ enters through the lateral surfaces (LSE). The optical 'thickness' is the in-plane 2.2 mm x-direction. Current density = total current / four lateral surface areas (stated)",
    "microscope": "Keyence VHX-7000, 700x objective (stated)",
    "frame_interval": {"value": 1, "unit": "min/frame", "provenance": "stated-in-paper", "source": "Methods"},
    "electrolyte": "not stated for the optical cell. Coin cells use 1 M LiPF6 in EC:EMC 3:7 vol + 2 wt% VC (stated, Methods); assumed but not confirmed for the optical cell",
    "temperature": "not stated for the optical cell (coin-cell OCV tests at 25.8 C)",
    "c_rate_equivalence": "2 mA/cm2 (lateral) corresponds to 1C in the coin-cell experiments (stated)"
  },
  "quantities": [
    {
      "id": "protocol", "quantity": "optical-cell cycling protocol (Fig. 2)",
      "value": "charge 2 mA/cm2 -> 3 h relax -> discharge 2 mA/cm2 -> 3 h relax -> same at 4 mA/cm2",
      "provenance": "stated-in-paper", "source": {"text": "Results"},
      "notes": "Segment times from Source Data (derived): cycle 1 charge 0-13.90 h, relax 13.90-16.90 h, discharge 16.90-26.20 h (9.29 h), relax 26.20-29.20 h; cycle 2 charge 29.20-36.18 h (6.98 h), relax 3.00 h, discharge 4.72 h, relax 3.00 h; end 46.91 h. See lu2023/lu2023_fig2_segments_derived.json"
    },
    {
      "id": "fig2_voltage", "quantity": "optical-cell voltage vs time (Fig. 2 voltage panel; same curve as the movie inset)",
      "value": {"csv": "data/groundtruth/lu2023/lu2023_fig2_voltage.csv", "rows": 84433, "sampling_s": 2},
      "unit": "s, V vs Li/Li+", "provenance": "stated-in-paper (Source Data, sheet 'Fig. 2', panel a)",
      "uncertainty": {"value": null, "kind": "none", "note": "raw data; time column continuous across segments"},
      "notes": "Converted by scripts/groundtruth/convert_lu2023_source_data.py. The sheet has 8 (time, voltage) column pairs."
    },
    {
      "id": "plating_onset_2mA_stated", "quantity": "plating onset at 2 mA/cm2",
      "value": 10, "unit": "h of charge",
      "uncertainty": {"value": null, "kind": "none", "note": "'after 10-h charging'"},
      "provenance": "stated-in-paper", "source": {"text": "Results: 'the voltage profile becomes negative and reaches a plateau after 10-h charging, indicating the onset of plating, which is also visually confirmed at the LSE at Timestep 4'"},
      "notes": "Timestep 4 is the end of charge (labelled 14h in Fig. 2), so the visual confirmation is at ~13.9 h, not at 10 h."
    },
    {
      "id": "plating_onset_2mA_from_source_data", "quantity": "voltage markers of plating onset, cycle 1 (2 mA/cm2) charge",
      "value": {"first_V_below_0_h": 7.435, "first_V_below_-10mV_h": 8.117, "first_V_below_-20mV_h": 8.919, "first_V_below_-30mV_h": 9.554, "V_at_10h_V": -0.0388, "plateau_from_h": 11.0, "plateau_V": -0.048, "voltage_minimum_h": 11.441, "voltage_minimum_V": -0.05183},
      "unit": "h of charge, V", "provenance": "derived",
      "uncertainty": {"value": 0.0006, "kind": "derived", "note": "2 s sampling"},
      "notes": "Which marker equals 'onset' is a definition choice. The paper's model uses a 20 mV nucleation barrier (crossed at 8.9 h). The stated '10 h' lies between the -30 mV crossing and the plateau."
    },
    {
      "id": "plating_onset_4mA", "quantity": "plating onset at 4 mA/cm2",
      "value": {"stated": "charged at 4 mA/cm2 for only ~1 h, beyond which large-scale plating occurred (voltage dip then long plateau)",
                "first_V_below_0_h": 0.218, "voltage_dip_minimum_h": 0.809, "voltage_dip_minimum_V": -0.10286, "plateau_V": -0.0452},
      "unit": "h of charge (cycle 2), V", "provenance": "stated-in-paper + derived",
      "notes": "Not shown in the movie (the movie covers the 2 mA/cm2 cycle only)."
    },
    {
      "id": "colour_soc_mapping", "quantity": "graphite colour -> particle SOC (x in LixC6)",
      "value": [
        {"colour": "dark gray", "stage": "Stage 1L", "soc": "< 0.05"},
        {"colour": "dark blue", "stage": "Stage 3", "soc": 0.23},
        {"colour": "red", "stage": "Stage 2", "soc": 0.52},
        {"colour": "gold", "stage": "Stage 1", "soc": 0.95}
      ],
      "unit": "x in LixC6 (particle-level SOC as decimal)",
      "uncertainty": {"value": null, "kind": "none", "note": "'~' (approximate); Fig. 1e places the swatches at x ~0.02, 0.24, 0.50, 0.96 on the OCV curve"},
      "provenance": "stated-in-paper", "source": {"figure": "1e", "text": "Results"},
      "notes": "Percent SOC in the paper means global electrode SOC; decimal means particle SOC. Surface saturation ~0.98 is the stated prerequisite for plating."
    },
    {
      "id": "field_of_view", "quantity": "optical field of view",
      "value": 400, "unit": "um (along the x / thickness direction, starting at the LSE)",
      "provenance": "stated-in-paper", "source": {"figure": "2 caption, 1d"},
      "notes": "Conflicts with the scale bar. Registering the movie to the Fig. 2 strips (50 um bar) gives 3.92 px/um (range 3.83-4.02 over 20 registrations with >=100 inliers), so the 1280-px movie frame spans ~326 um (318-335), not 400 um. The registration scale drifts ~4% between timesteps (0 h vs 14 h), consistent with electrode expansion on lithiation. See movie_calibration."
    },
    {
      "id": "movie_calibration", "quantity": "movie pixel scale",
      "value": {"px_per_um_from_fig2_scale_bar": 3.923, "range": [3.825, 4.023], "px_per_um_if_frame_width_is_400um": 3.2},
      "unit": "px/um (1280 x 938 movie)", "provenance": "derived",
      "uncertainty": {"value": "~2.5% (spread) + ~1% (94-px raster bar)", "kind": "derived"},
      "source": {"script": "scripts/groundtruth/lu2023_calibrate_from_fig2.py", "csv": "data/groundtruth/lu2023/lu2023_fig2_registration.csv"}
    },
    {
      "id": "fig2_timesteps", "quantity": "Fig. 2 timestep labels (time within each segment, as printed)",
      "value": [
        {"ts": 1, "segment": "charge 2 mA/cm2", "label": "0h"}, {"ts": 2, "segment": "charge 2 mA/cm2", "label": "4h"},
        {"ts": 3, "segment": "charge 2 mA/cm2", "label": "8h"}, {"ts": 4, "segment": "charge 2 mA/cm2", "label": "14h"},
        {"ts": 5, "segment": "relax", "label": "1.5 h (text, Fig. S1)"}, {"ts": 6, "segment": "relax", "label": "3h"},
        {"ts": 7, "segment": "discharge 2 mA/cm2", "label": "20min"}, {"ts": 8, "segment": "discharge 2 mA/cm2", "label": "100min"},
        {"ts": 9, "segment": "discharge 2 mA/cm2", "label": "4h"}, {"ts": 10, "segment": "charge 4 mA/cm2", "label": "0h"},
        {"ts": 11, "segment": "charge 4 mA/cm2", "label": "2h"}, {"ts": 12, "segment": "charge 4 mA/cm2", "label": "4h"},
        {"ts": 13, "segment": "charge 4 mA/cm2", "label": "7h"}, {"ts": 14, "segment": "relax", "label": "3h"}
      ],
      "provenance": "stated-in-paper (figure labels)", "source": {"figure": "2"},
      "notes": "Qualitative ground truth per timestep (stated): at 4 h three colours coexist (red/blue/gray); at 8 h gold nucleates at the LSE; plated Li visible at the LSE at ts 4 (green arrows); gold region grows slightly during the first 1.5 h of relaxation and then fades; after the 2 mA/cm2 charge the phase boundary is static during relaxation, after the 4 mA/cm2 charge it keeps moving."
    },
    {
      "id": "plated_layer", "quantity": "time to strip a 0.65 um plated layer (model)",
      "value": 3, "unit": "h (at least)", "provenance": "stated-in-paper", "source": {"text": "Results, Fig. S5b"},
      "notes": "Model result, not an image measurement."
    }
  ],
  "movie": {
    "movie": 1, "file": "MOESM4 -> data/raw/lu2023/movie1.mp4",
    "caption_verbatim": "Operando optical visualization of the complete charging-relaxation-discharge cycle in the graphite electrode.",
    "geometry": "The paper's caption runs along the top of the frame (to y 80 px) and its own voltage plot sits in the lower right corner (from x 838, y 578 px); the electrode cross-section fills the band between.",
    "video": {"width": 1280, "height": 938, "fps": 30, "frames": 1261, "duration_s": 42.03, "distinct_frames": 1048},
    "on_screen": "text overlay of phase and global SoC (e.g. 'Charging 13.1% SoC', 'Relaxing 83% SoC', 'Discharging 40.3% SoC') plus an inset voltage-vs-time plot (0-25 h axis) that is drawn progressively (red = charge, green = relax, blue = discharge)",
    "conditions": "2 mA/cm2 cycle only (inset ends during the first discharge; 4 mA/cm2 is not shown) - derived from the inset",
    "time_base": "Stated acquisition 1 min/frame. 1048 distinct frames would cover ~17.5 h, but the inset spans ~0-25 h, so the movie is subsampled or variably timed. Map frames to time from the inset curve end-point or the SoC overlay, not by frame count.",
    "figure_correspondence": "Fig. 2 timesteps 1-9 are stills of this sequence (registration to Fig. 2 strips gives 138-1323 inliers)",
    "plating_in_movie": "plating onset is stated at ~10 h of charge and visible at the LSE (left edge) by end of charge (ts 4)"
  },
  "other_source_data_sheets": "Fig. 4 (pore statistics), Fig. 5 (coin-cell OCV relaxation), Fig. 6-8 (model). None is tied to the movie; not converted."
}

File: data/groundtruth/reisecker2023.json
{
  "schema": {
    "version": "0.1",
    "fields": {
      "id": "stable key",
      "quantity": "what is measured",
      "value": "number, list or object",
      "unit": "unit of value",
      "uncertainty": "{value, kind: stated|digitisation|derived|none, note}",
      "provenance": "stated-in-paper | stated-in-SI | digitised | derived | file-metadata",
      "source": "{figure|table|text|file, locator}",
      "conditions": "experimental conditions that apply",
      "notes": "caveats"
    }
  },
  "source": {
    "citation": "Reisecker, V., Flatscher, F., Porz, L., et al. Effect of pulse-current-based protocols on the lithium dendrite formation and evolution in all-solid-state batteries. Nat. Commun. 14, 2432 (2023)",
    "doi": "10.1038/s41467-023-37476-y",
    "url": "https://www.nature.com/articles/s41467-023-37476-y",
    "licence": "CC BY 4.0 (article and SI files; peer-review file states CC BY 4.0 explicitly)",
    "files_used": {
      "article_pdf": "data/raw/reisecker2023_paper/s41467-023-37476-y.pdf (Fig. 3 is vector on page 4)",
      "si_docx": "41467_2023_37476_MOESM1_ESM.docx (Supplementary Information; tables 2-4, Supp. Figs 9-12)",
      "movie_captions": "41467_2023_37476_MOESM3_ESM.pdf",
      "peer_review": "41467_2023_37476_MOESM2_ESM.pdf",
      "movies": "data/raw/reisecker2023/movie1..5.mp4 = MOESM4..MOESM8"
    },
    "data_availability_statement": "The data that support the findings of this study are available from the corresponding author on reasonable request. (No numeric source data published.)"
  },
  "global_conditions": {
    "temperature_C": {"value": 21, "uncertainty": 1, "provenance": "stated-in-paper", "source": "Results + Methods"},
    "stack_pressure_kPa": {"value": 1.8, "uncertainty": 0.8, "provenance": "stated-in-SI", "source": "Supp. Note 2; main text says '<3 kPa'"},
    "atmosphere": "Ar glovebox, O2 and H2O < 1 ppm (stated, Methods)",
    "cell": "symmetric Li:Sn (70:30 wt%) | LLZTO | Li:Sn, pellet clamped between two parallel brass current collectors (Supp. Fig. 21c) (stated)",
    "electrolytes": {
      "SC": "single-crystal Li6La3ZrTaO12, Czochralski grown (stated)",
      "HP": "hot-pressed polycrystalline Li6.4La3Zr1.4Ta0.6O12, Toshima (stated)"
    },
    "pulsed_protocol": "PP = 1:1 us pulse/pause (1 us current on, 1 us off) for all SC and HP pulsed experiments (stated, Supp. Note 3)",
    "ccd_eff_definition": "CCD_eff = CCD / 2 for 1:1 pulsing (plated-capacity basis); equal to CCD for DC (stated, Results)",
    "current_density_basis": "apparent contact area (stated, Methods)",
    "current_program": "stepwise increasing galvanostatic cycling until failure (stated: CCD = current density where the characteristic potential drop starts; Supp. Note 5; Supp. Figs 9-10 show the ramp)",
    "optical_imaging_interval_s": {"value": [2, 7], "provenance": "stated-in-paper", "source": "Methods: 'images recorded on a 2-7 s period'"}
  },
  "quantities": [
    {
      "id": "growth_rate_definition",
      "quantity": "definition of dendrite growth rate in Fig. 3e,f",
      "value": "distance between the electrodes divided by the time needed for the dendrite to reach the opposing electrode",
      "unit": null,
      "provenance": "stated-in-paper",
      "source": {"text": "Results, 'The growth kinetics'"},
      "notes": "An average over the whole crossing. It is not a tip velocity. The start time (initiation vs current switch) is not defined."
    },
    {
      "id": "slope_SC_DC", "quantity": "slope of growth rate vs CCD_eff, single crystal, DC",
      "value": 8.4, "unit": "um s^-1 per mA cm^-2",
      "uncertainty": {"value": null, "kind": "none", "note": "no uncertainty stated"},
      "provenance": "stated-in-paper", "source": {"figure": "3e", "text": "Results, 'The growth kinetics'"},
      "conditions": "SC, DC, 21 C",
      "notes": "Not reproduced by the plotted data: the drawn solid trend line (vector) has slope 9.19 (intercept 4.1 um/s); an OLS fit to the 4 plotted SC DC points gives 9.04 (intercept 4.5); a fit through the origin gives 10.24. See derived_slope_checks."
    },
    {
      "id": "slope_SC_PP", "quantity": "slope of growth rate vs CCD_eff, single crystal, 1:1 us pulsed",
      "value": 10.5, "unit": "um s^-1 per mA cm^-2",
      "uncertainty": {"value": null, "kind": "none"},
      "provenance": "stated-in-paper", "source": {"figure": "3e", "text": "Results"},
      "conditions": "SC, PP 1:1 us, 21 C",
      "notes": "Drawn dashed trend line slope 9.62; OLS on 4 plotted points 10.09; through origin 11.06."
    },
    {
      "id": "slope_HP_DC", "quantity": "slope of growth rate vs CCD_eff, hot-pressed polycrystal, DC",
      "value": 13.7, "unit": "um s^-1 per mA cm^-2",
      "uncertainty": {"value": null, "kind": "none"},
      "provenance": "stated-in-paper", "source": {"figure": "3f", "text": "Results"},
      "conditions": "HP, DC, 21 C",
      "notes": "NOT reproduced: drawn solid line slope 19.2; OLS on 5 plotted points 17.35; through origin 15.77."
    },
    {
      "id": "slope_HP_PP", "quantity": "slope of growth rate vs CCD_eff, hot-pressed polycrystal, 1:1 us pulsed",
      "value": 1.1, "unit": "um s^-1 per mA cm^-2",
      "uncertainty": {"value": null, "kind": "none"},
      "provenance": "stated-in-paper", "source": {"figure": "3f", "text": "Results"},
      "conditions": "HP, PP 1:1 us, 21 C",
      "notes": "NOT reproduced: drawn dashed line slope 2.55; OLS on 6 plotted points 2.85 (intercept 8.0)."
    },
    {
      "id": "growth_rate_at_1mA", "quantity": "typical dendrite growth rate at 1 mA/cm2",
      "value": 10, "unit": "um/s",
      "uncertainty": {"value": null, "kind": "none", "note": "'about'"},
      "provenance": "stated-in-paper", "source": {"text": "Results, Eq. (1) paragraph"},
      "notes": "Consistent with SC points in Fig. 3e (8.6-18.2 um/s at 0.7-1.3 mA/cm2)."
    },
    {
      "id": "tip_current_density", "quantity": "current density at the dendrite tip implied by 10 um/s growth",
      "value": 7, "unit": "A/cm2", "provenance": "stated-in-paper", "source": {"text": "Eq. (1)"},
      "notes": "Uses V_m(Li) = 13.148 cm3/mol (stated)."
    },
    {
      "id": "fig3ef_points", "quantity": "growth rate vs CCD_eff, every plotted point in Fig. 3e (SC) and Fig. 3f (HP)",
      "value": {"csv": "data/groundtruth/reisecker2023_fig3ef_points.csv", "n_points": 19,
                "series_counts": {"SC DC": 4, "SC PP": 4, "HP DC": 5, "HP PP": 6}},
      "unit": "x: mA/cm2 (CCD_eff); y: um/s",
      "uncertainty": {"value": {"x_mA_cm2": 0.009, "y_um_s": 0.08}, "kind": "digitisation",
                      "note": "Marker centres and axis ticks read as exact vector path coordinates from the publisher PDF; uncertainty = axis-tick linear-fit residual + 0.01 pt + rounding. The marker half-widths (SC: 0.10-0.14 mA/cm2, 0.9-1.3 um/s; HP: 0.07-0.10 mA/cm2, 0.6-0.8 um/s) bound any visual reading. No error bars are drawn in the figure."},
      "provenance": "digitised",
      "source": {"figure": "3e, 3f", "locator": "article PDF page 4"},
      "notes": "IMPORTANT: Fig. 3e is single crystal (DC and PP), Fig. 3f is hot-pressed (DC and PP). The panels are NOT 'DC vs pulsed'. Cross-check against Supp. Tables 3-4: HP DC x-values match the tabulated CCD_eff to <=0.002 mA/cm2; several SC points and HP PP 2 are offset by 0.05-0.12 mA/cm2; SC PP 1 (1.765) and HP PP 7 (2.4) are not plotted; the 3 low-quality SC DC samples are not plotted. Figure caption has a likely typo: 'green (HP DC)' should be HP PP."
    },
    {
      "id": "fig3ef_trend_lines", "quantity": "endpoints and slopes of the trend lines drawn in Fig. 3e,f",
      "value": {"csv": "data/groundtruth/reisecker2023_fig3ef_fitlines.csv",
                "slopes": {"SC DC (solid)": 9.19, "SC PP (dashed)": 9.62, "HP DC (solid)": 19.21, "HP PP (dashed)": 2.55}},
      "unit": "um s^-1 per mA cm^-2", "provenance": "digitised",
      "uncertainty": {"value": 0.05, "kind": "digitisation", "note": "relative slope error <1% (vector endpoints)"},
      "notes": "The caption says the trends are coloured 'for visualization purposes'. They are not the stated fits."
    },
    {
      "id": "derived_slope_checks", "quantity": "least-squares slopes of the digitised points",
      "value": {"SC DC": {"ols": 9.04, "intercept": 4.53, "through_origin": 10.24, "n": 4},
                "SC PP": {"ols": 10.09, "intercept": 1.63, "through_origin": 11.06, "n": 4},
                "HP DC": {"ols": 17.35, "intercept": -1.11, "through_origin": 15.77, "n": 5},
                "HP PP": {"ols": 2.85, "intercept": 8.01, "through_origin": 6.92, "n": 6}},
      "unit": "um s^-1 per mA cm^-2", "provenance": "derived",
      "notes": "SC slopes are within ~10% of the stated values. The HP slopes (13.7 and 1.1 stated) cannot be reproduced from the plotted points. Treat the stated HP slopes as unverified."
    },
    {
      "id": "si_ccd_tables", "quantity": "per-sample CCD, CCD_eff, ASR, current step",
      "value": {"csv": "data/groundtruth/reisecker2023_si_ccd_tables.csv", "tables": ["Supp. Tab. 2 (PC)", "Supp. Tab. 3 (SC)", "Supp. Tab. 4 (HP)"]},
      "unit": "uA/cm2, Ohm cm2", "provenance": "stated-in-SI",
      "uncertainty": {"value": "the current step size (50-250 uA/cm2), per sample", "kind": "stated",
                      "note": "The paper quotes CCD as 'max value - step size'"},
      "notes": "Supp. Tab. 4 is not a Word table object; it was extracted from the docx XML. The stated means reproduce from the tables: SC DC 2.7+/-2.0 (excluding the 3 low-quality samples), HP DC 0.6+/-0.3, HP PP 3.3+/-1.8 (eff 1.7+/-0.9). Exception: SC PP gives 2.38+/-1.52 (eff 1.19+/-0.76), but the text states 2.1+/-1.6 (eff 1.0+/-0.8)."
    },
    {
      "id": "ccd_max", "quantity": "maximum CCD",
      "value": {"SC_DC": 4.95, "SC_PP": 4.8, "HP_PP": 6.6, "HP_DC_mean": 0.6},
      "unit": "mA/cm2",
      "uncertainty": {"value": {"SC_DC": 0.05, "SC_PP": 0.1, "HP_PP": 0.1}, "kind": "stated", "note": "step size"},
      "provenance": "stated-in-paper", "source": {"text": "Results 'The critical current density'"},
      "notes": "The Supp. Fig. 9 caption gives the highest SC effective CCD as (4.59 +/- 0.05). This conflicts with the 4.95 in the table and main text, probably a digit transposition."
    },
    {
      "id": "sample_dimensions", "quantity": "electrolyte cuboid dimensions (width x length x thickness)",
      "value": {"SC": [2.7, 3.3, 0.5], "HP": [2.3, 2.5, 0.8], "results_text_both": [3, 3, 0.5]},
      "unit": "mm",
      "uncertainty": {"value": null, "kind": "none", "note": "'~' in Methods, 'roughly' in Results. The two statements disagree for HP."},
      "provenance": "stated-in-paper", "source": {"text": "Methods 'Sample preparation'; Results 'Ensure minimum sample-to-sample variation'"},
      "notes": "Per-sample dimensions are not given. The paper does not state which dimension is the electrode gap."
    },
    {
      "id": "electrode_contact_area", "quantity": "sample contact area used for the pressure estimate",
      "value": 1.84, "unit": "mm2", "provenance": "stated-in-SI", "source": {"text": "Supp. Note 2 (1.84e-6 m2)"},
      "notes": "Derived inference: 1.84 mm2 = 2.3 x 0.8 mm, the HP width x thickness face. So the HP electrode faces are width x thickness and the HP gap would be the 2.5 mm length. The same convention would give an SC gap of 3.3 mm, but the movie frames (below) suggest the gap is the SHORTER visible dimension. Unresolved."
    },
    {
      "id": "movie_calibration", "quantity": "movie pixel scale",
      "value": {
        "movie1": {"px_per_mm": 184.9, "via": "Fig. 3a 'straight' 1 mm bar", "inliers": 263},
        "movie2": {"px_per_mm": 492.1, "via": "Fig. 3a 'cone' 1 mm bar", "inliers": 214},
        "movie3": {"px_per_mm": [177.4, 186.6], "via": "Fig. 3a 'diffuse' bar / Fig. 3b bar (same sample, the two bars disagree by 5%)", "inliers": [228, 444]},
        "movie4": {"px_per_mm": 161.2, "via": "Fig. 3a 'multiple initiation' 1 mm bar", "inliers": 156,
                   "conflict": "Supp. Figs 9 and 12 '0.1 cm' bars on the same sample give 237-262 px/mm"},
        "movie5": {"px_per_mm": [257, 277], "via": "Supp. Fig. 11c / Supp. Fig. 10 '0.1 cm' bars (no Fig. 3a panel matches Movie 5)", "inliers": [167, 27]}
      },
      "unit": "px/mm (full-resolution movie pixels)",
      "uncertainty": {"value": "at least 5%; up to 1.6x between bar sources", "kind": "derived",
                      "note": "Similarity transform from SIFT+RANSAC, rotation -90 deg (Fig. 3a is the movie frame rotated 90 deg; movie 4 -85.9 deg). The registration scale is stable to <0.2% across frames. The scale bars themselves are the dominant error."},
      "provenance": "derived",
      "source": {"figure": "3a, 3b; Supp. Figs 9-12", "script": "scripts/groundtruth/calibrate_from_fig3a.py, match_movies_to_si.py"},
      "notes": "Sample extents read by eye from gridded frames (+/-20 px), using the px/mm above: M1 gap 420 px = 2.27 mm, perpendicular 560 px = 3.03 mm. M3 gap ~470 px = 2.5-2.65 mm. M4 gap 405 px = 2.51 mm, perpendicular 470 px = 2.92 mm (with the SI bars it would be 1.6 x 1.9 mm, inconsistent with any stated dimension, so the Fig. 3a bar is preferred). M5 gap 700 px = 2.5-2.7 mm, perpendicular 860 px = 3.1-3.3 mm (Methods HP 2.3 x 2.5 does not fit the aspect ratio). M2 gap ~1416 px = 2.9 mm. Recommended: calibrate per movie from the Fig. 3a bar where available, and report the sample-dimension calibration as an independent cross-check (~10-15% disagreement)."
    },
    {
      "id": "movie_frame_timing", "quantity": "how movie frames map to experiment time",
      "value": {"fps": 25, "frames_per_source_image": 10, "source_images_per_playback_s": 2.5},
      "unit": null, "provenance": "derived",
      "source": {"file": "ffmpeg mpdecimate on the MP4s"},
      "notes": "Every movie repeats each acquired image for 10 frames (0.4 s). Distinct images: M1 11, M2 14 (first 2.4 s static), M3 51, M4 50, M5 36 (irregular holds in M5). Stated acquisition period is 2-7 s per image, so the playback speed-up is 5x-17.5x. Only Movie 4 has an on-screen clock. There it is 6.9 s/image (median; min 6.4, max 14.1), i.e. ~17.8x."
    },
    {
      "id": "movie4_timebase", "quantity": "Movie 4 frame -> experiment time and cell voltage, from the on-screen marker",
      "value": {"csv": "data/groundtruth/reisecker2023_movie4_timebase.csv", "t_start_h": 41.3362, "t_end_h": 41.4330, "span_s": 349},
      "unit": "h, V", "provenance": "derived",
      "uncertainty": {"value": {"t_s": 0.8, "V": 0.05}, "kind": "derived", "note": "0.74 s per plot pixel; tick-fit residual 0.17 s / 0.006 V"},
      "source": {"script": "scripts/groundtruth/movie4_timebase.py"},
      "notes": "The on-screen axis matches Supp. Fig. 12's time axis (41.30-41.46 h)."
    },
    {
      "id": "movie4_voltage_events", "quantity": "voltage events in Movie 4 (consecutive marker samples bracket each event)",
      "value": {
        "polarity_reversal_h": [41.3381, 41.3400],
        "first_short_V_to_0_h": [41.3439, 41.3458],
        "replating_onset_V_drop_h": [41.3787, 41.3807],
        "second_short_h": [41.4157, 41.4194]
      },
      "unit": "h (experiment clock)", "provenance": "derived",
      "notes": "First short occurs 14-28 s after the polarity reversal. Second short occurs 133-146 s after re-plating onset. Expected crossing time from the matched Fig. 3e point (45.3 um/s) with a 2.51 mm gap is ~55 s. Neither event matches cleanly (gap / 14-28 s = 90-180 um/s; gap / 133-146 s = 17-19 um/s). The start-time convention is unknown."
    }
  ],
  "movies": [
    {
      "movie": 1, "file": "MOESM4 -> data/raw/reisecker2023/movie1.mp4",
      "caption_verbatim": "Straight Li propagation in SC sample from intact condition to short circuit.",
      "video": {"width": 1920, "height": 1080, "fps": 25, "frames": 110, "duration_s": 4.4, "distinct_images": 11, "on_screen_time_base": "none", "voltage_panel": false},
      "sample": "SC (stated)", "waveform": "not stated", "current_density": "not stated", "temperature_C": "21 +/- 1 (global, stated)",
      "figure_correspondence": {"stated": "Fig. 3a cites Supp. Videos 1-5 collectively", "inferred": "Fig. 3a 'straight' panel is this movie rotated 90 deg (263-328 RANSAC inliers)"},
      "fig3e_data_point": "not stated; cannot be identified (one of the 8 SC points)",
      "geometry": "electrodes left and right (vertical bright Li:Sn edges at x~775 and ~1195 px); dendrite grows diagonally right->left",
      "calibration_px_per_mm": 184.9
    },
    {
      "movie": 2, "file": "MOESM5 -> movie2.mp4",
      "caption_verbatim": "Branched Li propagation in SC sample from intact condition to short circuit.",
      "video": {"width": 2304, "height": 1728, "fps": 25, "frames": 260, "duration_s": 10.4, "distinct_images": 14, "on_screen_time_base": "none", "voltage_panel": false},
      "sample": "SC (stated)", "waveform": "not stated", "current_density": "not stated",
      "figure_correspondence": {"inferred": "Fig. 3a 'cone' panel (214 inliers). The paper calls this morphology 'cone', the caption calls it 'branched'."},
      "fig3e_data_point": "not stated; cannot be identified",
      "calibration_px_per_mm": 492.1
    },
    {
      "movie": 3, "file": "MOESM6 -> movie3.mp4",
      "caption_verbatim": "Diffuse Li propagation in SC sample from intact condition to short circuit.",
      "video": {"width": 1920, "height": 1080, "fps": 25, "frames": 510, "duration_s": 20.4, "distinct_images": 51, "on_screen_time_base": "none", "voltage_panel": false},
      "sample": "SC (stated)", "waveform": "not stated", "current_density": "not stated",
      "figure_correspondence": {"inferred": "Fig. 3a 'diffuse' panel (228 inliers) AND Fig. 3b crack image (444 inliers): same sample. One peer-review response cites 'Supplementary video 3' for the reversible case, which conflicts with the final caption (Movie 4)."},
      "fig3e_data_point": "not stated; cannot be identified. Text: 'the diffuse type was encountered very rarely'",
      "calibration_px_per_mm": [177.4, 186.6]
    },
    {
      "movie": 4, "file": "MOESM7 -> movie4.mp4",
      "caption_verbatim": "Reversible Li propagation in an SC sample.",
      "geometry": "Left part of the frame (x 0-906 px) is the microscope view; the right part (x 906-1920 px) is the paper's voltage-vs-time plot, not the sample. In the microscope view the electrodes are vertical bright edges near x 210 and x 615 px; lithium filaments grow right to left between them, within y ~230-560 px.",
      "video": {"width": 1920, "height": 1080, "fps": 25, "frames": 490, "duration_s": 19.6, "distinct_images": 50, "on_screen_time_base": "voltage vs Time (h) panel, 41.32-41.46 h, moving marker", "voltage_panel": true},
      "sample": "SC (stated)",
      "waveform": "DC (inferred: same sample as Supp. Fig. 9, which is 'after application of a direct current program')",
      "current_density_mA_cm2": {"value": [4.59, 4.95], "provenance": "inferred via Supp. Fig. 9 (caption says 4.59 +/- 0.05 effective CCD, Supp. Tab. 3 SC DC 7 says 4.95). Supp. Fig. 9's current axis reaches ~4.9 mA/cm2 at ~41 h"},
      "figure_correspondence": {"stated": "Supp. Fig. 12 / Supp. Note 7 (reversible filament) cite Supplementary Video 4",
                                "inferred": "Supp. Fig. 9 photos (51 inliers), Supp. Fig. 12 photos (31 inliers) and Fig. 3a 'multiple initiation' (156 inliers) all show this sample"},
      "fig3e_data_point": {"candidate": {"ccd_eff": 4.834, "growth_rate_um_s": 45.31}, "confidence": "medium",
                           "reason": "highest-CCD SC DC sample; x is offset -0.12 from the table value 4.95; the voltage-event timing does not reproduce 45 um/s (see movie4_voltage_events)"},
      "calibration_px_per_mm": 161.2
    },
    {
      "movie": 5, "file": "MOESM8 -> movie5.mp4",
      "caption_verbatim": "Li propagation in an HP sample from intact condition to short circuit.",
      "video": {"width": 1920, "height": 1080, "fps": 25, "frames": 440, "duration_s": 17.6, "distinct_images": 36, "on_screen_time_base": "none", "voltage_panel": false},
      "sample": "HP (stated)",
      "waveform": "1:1 us pulsed (inferred via Supp. Fig. 10)",
      "current_density_mA_cm2": {"value": 6.6, "ccd_eff": 3.3, "provenance": "inferred: Movie 5 frames register to Supp. Fig. 10 photos (26-27 inliers, scale and rotation consistent across frames; other movies 0). Supp. Fig. 10 = HP sample with the highest CCD (6.6 +/- 0.1) mA/cm2, PP = Supp. Tab. 4 HP PP 2"},
      "figure_correspondence": {"stated": "Supp. Fig. 11 caption: 'An example of such a dendrite growth can be found in Supplementary Video 5 showing sample (c)'",
                                "inferred": "Supp. Fig. 11c (167 inliers) and Supp. Fig. 10"},
      "fig3f_data_point": {"candidate": {"ccd_eff": 3.222, "growth_rate_um_s": 18.3}, "confidence": "medium-high",
                           "reason": "the only HP PP point near CCD_eff 3.3"},
      "morphology": "areal (2D front) darkening, not a single filament (Supp. Fig. 11 text)",
      "calibration_px_per_mm": [257, 277]
    }
  ]
}

File: data/groundtruth/reisecker2023_fig3a_registration_summary.json
{
 "1": {
  "panel": "straight",
  "movie_px_per_mm_values": [
   184.8,
   185.0,
   184.9
  ],
  "median": 184.9,
  "n": 3
 },
 "2": {
  "panel": "cone",
  "movie_px_per_mm_values": [
   492.2,
   492.0,
   492.1
  ],
  "median": 492.1,
  "n": 3
 },
 "3": {
  "panel": "3b_crack",
  "movie_px_per_mm_values": [
   186.6,
   186.7,
   186.6
  ],
  "median": 186.6,
  "n": 3
 },
 "4": {
  "panel": "multiple_initiation",
  "movie_px_per_mm_values": [
   161.2,
   161.2,
   161.2
  ],
  "median": 161.2,
  "n": 3
 },
 "5": {
  "panel": null
 }
}
